Repository: NIRSII-Surkova/Nanomaterials_Orlova

# Nanomaterials_Orlova

Raw data: https://drive.google.com/drive/folders/1_Ec05qkfLRDkNu54dtAURVHSwBq8iu5v

File: Synthesis_Protocol_Calix_Derivatives.md
Трет-бутилкаликс[4]арен 1
В круглодонной колбе на 500 мл с обратным холодильником растворили 10 г (0.07 моль) 4-трет-бутилфенола и 10 мл 3 Н раствора NaOH в 9.7 г 37% раствора формальдегида (0.12 моль) и перемешивали реакционную смесь в течение 45 ч в атмосфере аргона при 55°С и при 120°С в течение 2 ч, в ходе которого выпадал желтый осадок. После нейтрализации избытка щелочи перемешиванием реакционной смеси с 100 мл 1 Н HCl в течение часа осадок был отфильтрован через бумажный фильтр и промыт водой, после чего был высушен до постоянной массы. Полученный осадок был растворен в 70 г дифенилового эфира и нагрет до 220°С с последующим перемешиванием при этой температуре в течение 2 ч в атмосфере азота, при этом наблюдалось заметное вспенивание реакционной массы при температуре 130°С. После охлаждения реакционной смеси было добавлено 150 мл этилацетата, и выпавший осадок был отфильтрован через бумажный фильтр. После кипячения осадка в 75 мл толуола в течение 30 минут, горячего фильтрования с удалением примеси каликс[8]арена и перекристаллизации осадка из охлажденного раствора в толуоле было получено белого кристаллического порошка соединения 1 с выходом 2.75 г (25%).

Бромокаликс[4]арен 2
В плоскодонной колбе на 50 мл растворили 0.65 г (1 ммоль) трет-бутилкаликс[4]арена 1 и 0.72 г (4 ммоль) N-бромсукцинимида в 15 мл безводного бутанона и перемешивали реакционную смесь при комнатной температуре в течение 2 дней. После фильтрования и высушивания светло-коричневого осадка было получено 0.48 г бромокаликс[4]арена 2 (выход – 65%).

Трет-бутилкаликс[8]арен 3
В трехгорлой круглодонной колбе на 500 мл с обратным холодильником и насадкой Дина-Старка суспендировали 27.8 г (0.18 моль) 4-трет-бутилфенола, 9 г (0.3 моль) параформа и 0.4 мл (4 ммоль) 10 Н раствора NaOH в 150 мл ксилола и перемешивали при кипении реакционную смесь в течение 4 ч в атмосфере аргона, при этом в течение 30 минут суспензия переходила в раствор, а через час начинал выпадать осадок. Далее реакционная смесь охлаждалась до комнатной температуры, выпавший серый осадок был отфильтрован через бумажный фильтр и промыт 100-мл порциями толуола, эфира, ацетона и воды, после чего был высушен до постоянной массы и дробно перекристаллизован из хлороформа с получением белого кристаллического порошка соединения 3 с выходом 20.4 г (64%).

Трет-бутилтиакаликс[4]арен 4
В трехгорлой круглодонной колбе на 2 л с обратным холодильником растворили 129 г (0.86 моль) 4-трет-бутилфенола, 54 г (1.72 моль) серы и 18 г (0.43 моль) NaOH в 38 мл тетраглима и нагревали реакционную смесь до 270°С с шагом 10°С каждые 5 минут в потоке аргона с последующем выдерживании при полученной температуре в течение 3 ч на нагревательной плитке с использованием в качестве теплоносителя сплава Вуда. Выделяющийся в ходе реакции сероводород выводился потоком аргона и проходил через две поглотительные склянки с раствором NaOH и поглотительную склянку с моноэтаноламином. Далее реакционная смесь охлаждалась до 150°С, после чего при постоянном перемешивании было добавлено 70 мл толуола и, после дальнейшего охлаждения до 90°С 300 мл смеси серной кислоты и воды в объемном отношении 1 к 3. После охлаждения реакционной смеси до комнатной температуры было добавлено при постоянном перемешивании 280 мл диэтилового эфира. После 15 минут перемешивания полученной смеси выпавший серый осадок был отфильтрован через бумажный фильтр и промыт 300 мл гексана, после чего был высушен до постоянной массы (53 г). Полученный осадок был растворен в 1.3 л хлороформа (нерастворившиеся примеси были отфильтрованы) и дробно перекристаллизован с получением белого кристаллического порошка соединения 4 с выходом 45.7 г (30%).

Тиакаликс[4]арен 5
В круглодонной колбе на 500 мл суспендировали 6 г (8 ммоль) трет-бутилтиакаликс[4]арена 4, 4 г (42 ммоль) фенола и 16 г (120 ммоль) хлористого алюминия в 150 мл безводного толуола и нагрели реакционную смесь до 80°С, при которой исходные реагенты смеси переходили в раствор и давали бурую окраску. После выдерживания в течение 2 ч в атмосфере аргона при постоянном перемешивании при заданной температуре реакционную смесь охладили до комнатной температуры и перенесли в лабораторный стакан, заполненный 500 г колотого льда, при этом регистрировался экзотермический эффект ввиду гидролиза избытка хлорида алюминия и выпадение белого осадка. После перемешивания полученной суспензии до однородной белой массы осадок был отфильтрован через бумажный фильтр, промыт 2 раза по 50 мл горячей воды и 2 раза по 10 мл ацетона. После высушивания осадка при температуре 60°С при пониженном давлении было получено 2.93 г тиакаликс[4]арена 5 (выход – 75%).

Нитротиакаликс[4]арен 6
В плоскодонной колбе на 0.5 л растворили 2 г (4 ммоль) тиакаликс[4]арена 5 в 350 мл безводного хлороформа и к полученному раствору добавили по каплям при 0–5°С охлажденную смесь 11.2 мл азотной кислоты и 7.9 мл ледяной уксусной кислоты. Реакционную смесь перемешивали при 5°С в течение 12 ч. После фильтрования и промывки водой до бесцветного вытека и последующего высушивания оранжевого осадка было получено 2 г нитротиакаликс[4]арена 6 (выход – 74%).

Аминотиакаликс[4]арен 7
В плоскодонной колбе на 100 мл суспендировали 0.5 г (0.7 ммоль) нитротиакаликс[4]арена 6 и 2 г (17 ммоль) олова в 20 мл концентрированной HCl. Реакционную смесь перемешивали при 85°С в течение 12 ч. После охлаждения реакционной смеси до 0°С белый осадок отфильтровали и промыли соляной кислотой, ацетоном и диэтиловым эфиром порциями по 10 мл и после высушивания осадка было получено 0.47 г аминотиакаликс[4]арена 7 (выход – 95%).

Бромометилтиакаликс[4]арен 8
В плоскодонной колбе на 50 мл суспендировали 0.88 г (1.77 ммоль) тиакаликс[4]арена 5, 5.8 мл (71 ммоль) метоксиметилбромида и 4.15 мл (35.5 ммоль) тетрахлорида олова в 40 мл безводного хлороформа и перемешивали пурпурную реакционную смесь при комнатной температуре в течение 24 ч. После фильтрования осадка к маточному раствору добавили 50 мл воды и отделили органическую фазу, которую промыли 3 раза по 25 мл HCl и сушили над сульфатом натрия. После фильтрования осушителя и удаления органических растворителей полученный остаток был промыт два раза по 20 мл метанола и получено 0.88 г бромометилтиакаликс[4]арена 8 (выход – 57%).

Хлорометилтиакаликс[4]арен 9
В плоскодонной колбе на 50 мл суспендировали 0.17 г (0.35 ммоль) тиакаликс[4]арена 5, 1.13 мл (14 ммоль) метоксиметилхлорида и 1.83 мл (7 ммоль) тетрахлорида олова в 7 мл безводного хлороформа и перемешивали коричневую реакционную смесь при комнатной температуре в течение 24 ч. После фильтрования осадка к маточному раствору добавили 50 мл воды и отделили органическую фазу, которую промыли 3 раза по 25 мл HCl и сушили над сульфатом натрия. После фильтрования осушителя и удаления органических растворителей полученный остаток был промыт два раза по 5 мл метанола и получено 0.14 г бромометилтиакаликс[4]арена 8 (выход – 58%).

Бромотиакаликс[4]арен 10
В плоскодонной колбе на 250 мл суспендировали 1 г (2 ммоль) тиакаликс[4]арена 5 и 2.9 г (16.2 ммоль) N-бромсукцинимида в 200 мл безводного ацетона и перемешивали желтую реакционную смесь при комнатной температуре в течение 4 ч. После фильтрования, промывки 2 раза по 30 мл ацетона и высушивания светло-желтого осадка было получено 1.37 г бромотиакаликс[4]арена 10 (выход – 84%).

File: Протоколы синтеза наноматериалов.md
**Синтез квантовых точек** **CdSe/****ZnS**

Синтез осуществлялся по методике [1]. Смесь 1,0 ммоль CdO, 3,8 ммоль, олеиновой кислоты и 8 мл 1-октадецена нагревалась до 225 °C. Параллельно готовился раствор селена. 0,152 ммоль/мл селена и 1,889 ммоль/мл олеиновой кислоты. Далее этот раствор добавлялся в реакционную смесь. Раствор изменил окраску на красную. Следом из раствора отбиралась аликтова равная 1/3 объема раствора. После этого в исходный раствор добавлялся, предварительно смешанный из двух составляющих Zn и S (2,5 ммоль/мл и 1,9 ммоль/л соответственно).

После остывания реакционной смеси раствор и аликвота был извлечен и помещен в пробирку с ацетоном в соотношении 1:3 и отцентрифугирован при 10 000 об/мин в течение 7 мин.

**Синтез нанопластин** **CdSe**

Синтез нанопластин селенида кадмия (НП CdSe) осуществлялся по следующей методике [2]. Проводилась дегазация смеси (0,5ммоль CdO и 1,4 ммоль миристиновой кислоты в 10 мл 1-октадецена (ОДЕ)). Далее раствор нагревался до температуры Т=200 °С. После обесцвечивания раствор охлаждался до температуры Т=120 °С. При достижении данной температуры добавлялся 17 мл ОДЕ и 3 ммоль элементарного селена (селен предварительно был растворен в 3 мл ОДЕ).

После остывания до 100 °С раствор снова нагревался до 240 °С, далее были добавлены 6 ммоль Cd(oAc)2·2H2O. Далее раствор остывал до 160 °С, было добавлено 2 мл олеиновой кислоты, а при 80 °С – 24 мл изопропилового спирта. Из полученного раствора отобрали 60 мл, которые были перерастворены в гексане. Далее НП находились сутки без внешнего воздействия в гексане, после чего был отобран осадок и перерастворен в гексане. Подобная процедура осуществляется для избавления от КТ, которые сформировались в ходе синтеза. После осадок был растворен в гексане.

Синтез красных НП CdSe проводился аналогичной методикой, однако перед добавлением Cd(oAc)2·2H2O раствор нагревался до 270°С.

**Синтез нанопластин** **CdSe/****CdS** **core/****wings**

В качестве прекурсора для синтеза НП CdSe/CdS использовался ранее синтезированный раствор НП CdSe core.

Очищенные НП CdSe, ацетат кадмия (0,5 ммоль), олеиновая кислота (0,08 ммоль) и ODE (15 мл) были помещены в трехгорлую колбу. Реакционную смесь дегазировали в вакууме при комнатной температуре в течение 40 мин и нагревали до 200 °C под аргоном при медленном перемешивании. При этой температуре в реакционную смесь по каплям добавляли раствор прекурсоров Cd и S в ODE. Для приготовления раствора прекурсоров 0,3 ммоль серы растворяли в 3 мл ODE, а 0,42 ммоль CdO растворяли в 2 мл ODE с 1,2 ммоль 2-этилгексановой кислоты. Затем оба раствора объединили и продули аргоном [[3](https://doi.org/10.1021/acs.chemmater.0c02593 "DOI URL")].

**Синтез квантовых точек** **AIS/****ZnS**

Синтез AIS/ZnS со стабилизирующими лигандами из меркаптоуксусной кислоты (МУК) проводился по следующей методике [4]. К 96 мл воды добавлялись: 1,0 мл водного 0,1М раствора AgNO3 и 2 мл водного 1,0М раствора MУК и 0,2 мл водного 5,0М NH4OH. Далее добавились: 0,45 мл водного 5,0М раствора NH4OH, 0,7 мл водного 1,0М раствора InCl3, содержащегося в 0,2М HNO3 и 1,0 мл водного 1,0М раствора Na2S. pH раствора должен быть 8-9. Полученный раствор нагревался на водяной бане при 90-95 °С в течение 30 мин.

Часть отобранного раствора КТ AIS покрывались оболочкой сульфида цинка (ZnS) через стадию разложения комплекса Zn-MУК. Для этого в раствор добавлялся 1,0 мл водного 1,0М раствора MУК к 1,0 мл водного раствора 1,0M Zn(CH3COO)2 в 0,01М HNO3, и раствор дополнительно нагревался течение 30 минут.

Для осуществления замены исходного гидрофильного стабилизатора на гидрофобные молекулы олеиновой кислоты были выполнены следующие манипуляции: 1) в пробирке смешивались 500 мкл толуола, 500 мкл олеиламина, 125 мкл олеиновой кислоты и 125 мкл этанола. К полученной смеси добавлялись 500 мкл водного раствора КТ AIS/ZnS. 2) Пробирка интенсивно вращалась до тех пор, пока большая часть КТ не была переведена в органическую фазу. Далее смесь центрифугировалась при скорости 10000 об/мин в течение 2 минут. После удаления надосадочной жидкости из раствора, осадок растворялся в 500 мкл толуола. Данная методика полностью описана в [5].

**Синтез квантовых точек** **CdTe**

Синтез квантовых точек CdTe со стабилизирующими лигандами из 3-меркаптопропионовой кислоты (3-МПА) осуществлялся по следующей методике [6].

2 ммоль Cd(NO3)2·4H2O и 2,9 ммоль (3-МПА) растворялись в 100 мл дистиллированной воды. Измерялся pH раствора и доводился до 11 с помощью 1М NaOH. Следующим шагом подготавливался прекурсор H2Te. Для этого в 1М Al2Te3 0,5 М добавлялся раствор H2SO4, происходила следующая реакция:

|   |   |
|---|---|
|Al2Te3+H2SO4→H2Te↑+Al(SO4)3|(1.1)|

После прохождения газообразного H2Te через основную смесь происходила следующая реакция:

|   |   |
|---|---|
|Cd2++H2Te→CdTe+2H+↑|(1.2)|

Далее реакционная смесь продувалась аргоном и нагревалась до кипения. По прошествию 30 минут, синтез помещался в ротационный испаритель для концентрирования. После чего переосаждался для отделения от избытка лигандов изопропиловый спиртом (1:2).

Синтез квантовых точек CdTe со стабилизирующими лигандами из меркаптоускусной кислоты (МУК) осуществлялся по следующей аналогичной методике, однако вместо 2,9 ммоль 3-МПА добавлялся 12 мл 0,5 М МУК.

Замена исходных лигандов проводилась по методике, описанной в пункте синтеза AIS/ZnS.

1.      Landry M.L. et al. Simple Syntheses of CdSe Quantum Dots // J. Chem. Educ. 2014. Vol. 91, № 2. P. 274–279.

2.      Antanovich A. V. et al. Colloidal synthesis and optical properties of type-II CdSe–CdTe and inverted CdTe–CdSe core–wing heteronanoplatelets //Nanoscale. – 2015. – V. 7. – №. 17. – P. 8084-8092.

3.      Raevskaya A. et al. A Fine Size Selection of Brightly Luminescent Water-Soluble Ag–In–S and Ag–In–S/ZnS Quantum Dots // J. Phys. Chem. C. 2017. Vol. 121, № 16. P. 9032–9042.

4.      Zhang J. et al. Heterostructures in two-dimensional CdSe nanoplatelets: synthesis, optical properties, and applications //Chemistry of Materials. – 2020. – Т. 32. – №. 22. – С. 9490-9507.

5.      Stroyuk O. et al. Inherently Broadband Photoluminescence in Ag–In–S/ZnS Quantum Dots Observed in Ensemble and Single-Particle Studies // J. Phys. Chem. C. 2019. Vol. 123, № 4. P. 2632–2641.

6.      Gaponik N. et al. Thiol-Capping of CdTe Nanocrystals: An Alternative to Organometallic Synthetic Routes // J. Phys. Chem. B. 2002. Vol. 106, № 29. P. 7177–7185.

File: Синтез нановискеров оксида меди.md

**_1. Приготовление раствора электролита_**

Приготавливается водный электролит. Для этого в 1 л воды добавляется 250 г сульфата меди и перемешивается при помощи магнитной мешалки до полного растворения. Далее в раствор добавляется 90 г серной кислоты, электролит затем перемешивается на скорости 600 об/мин в течение 10 минут при температуре 70ºС.

**_2. Электрохимическое осаждение меди_**

Для электроосаждения используется потенциостат-гальваностат Electrochemical Instruments P-45X в потенциостатическом режиме. К электролиту подключатся катод, электрод сравнения – медная проволока марки M0b, и анод. В качестве анода используется медная пластина, а катода – сетка из нержавеющей стали типа X18H10, предварительно обезжиренная спиртом и затем очищенная ультразвуком в бидистилированной воде. Осаждение проводится при перенапряжении, равном -100 мВ, в течение 10 минут. Затем полученные образцы тщательно промываются бидистиллированной водой и сушатся в течение 1 часов.

**_3. Окисление осажденной меди_**

Окисление проводится в муфельной печи при 400ºС в течение 4 часов. Полученные нановискеры снимаются с подложки, помещение в ультразвуковую ванну с дистиллированной водой на 1-10 мин с с последующим центрифугрированием при 6000 об./мин в центрифуге и сушке на воздухе или в сушильном шкафу при температуре 50º С в течение 4-6 часов.

**_4. Синтез нановискеров оксида меди СuO_**

При синтезе наночастиц оксида меди первые три этапа аналогичны синтезу нановискеров оксида меди CuO. Четвертым этапом добавляется механический размол, например, в планетарной мельнице 20 мин. со скоростью вращения 550 об / мин (размольный стакан из оксида циркония 50 мл; шары мелющие диаметром 3 мм – оксид циркония) или вручную в агатовой ступке в течение 40-60 мин.
